Repository: Siddardth7/Virtual-Composite-Design-Optimization

# Composite Laminate Analysis & Layup Optimization Toolkit

> **Python implementation of Classical Laminate Theory (CLT) with CalculiX FEA validation and Simulated Annealing layup optimization.**

A complete engineering toolkit for analysing, validating, and optimizing composite laminate structures.
Built from first principles to support the 2024–25 SAMPE Fuselage Competition at USC — then extended
into a fully validated, open-source composites analysis library.

**What you can do with this toolkit:**
- Compute full **[A], [B], [D] stiffness matrices** for any symmetric or unsymmetric laminate
- Recover **ply-level stresses and strains** in global and local material axes
- Evaluate **Tsai–Wu** and **Hashin 1980** failure indices at every ply interface
- Predict **SSSS plate centre deflection** via Navier double-sine series
- **Validate CLT against CalculiX FEA** with automated PASS/FAIL checkpoints
- **Optimise stacking sequences** for minimum weight + maximum bending stiffness using Simulated Annealing

---

#### `Ply` dataclass

```python
@dataclass
class Ply:
    E1:    float   # Longitudinal modulus (Pa)
    E2:    float   # Transverse modulus (Pa)
    G12:   float   # In-plane shear modulus (Pa)
    v12:   float   # Major Poisson's ratio
    theta: float   # Ply orientation angle (radians)
    t:     float   # Ply thickness (m)
```

# Access per-ply results
for i, ply in enumerate(result["plies"]):
    print(f"Ply {i+1:2d} ({ply['angle_deg']:4.0f}°): "
          f"σ₁ = {ply['sig_bot_12'][0]/1e6:8.3f} MPa | "
          f"Hashin FT = {ply['hashin_FT_bot']:.4f} | "
          f"Hashin MT = {ply['hashin_MT_bot']:.4f}")
```

**`result["plies"]` — keys available per ply:**

| Key | Description |
|-----|-------------|
| `angle_deg` | Ply orientation in degrees |
| `sig_top_xy` / `sig_bot_xy` | Global stress [σₓ, σᵧ, τₓᵧ] at top/bottom interface (Pa) |
| `sig_top_12` / `sig_bot_12` | Local stress [σ₁, σ₂, τ₁₂] at top/bottom interface (Pa) |
| `eps_top_xy` / `eps_bot_xy` | Global strain at top/bottom interface |
| `eps_top_12` / `eps_bot_12` | Local strain at top/bottom interface |
| `tsai_wu_top/bot` | Tsai–Wu failure index (FI ≥ 1 → failure) |
| `hashin_FT_top/bot` | Hashin fibre tension index |
| `hashin_FC_top/bot` | Hashin fibre compression index |
| `hashin_MT_top/bot` | Hashin matrix tension index |
| `hashin_MC_top/bot` | Hashin matrix compression index |

### `src/utils.py` — Material Loader

```python
from utils import load_materials

mats = load_materials("data/materials.csv")
mat  = mats.iloc[0]   # IM7/8552

print(mat["E1"])      # 161000000000.0  (Pa)
print(mat["t_ply"])   # 0.000125        (m)
```

`load_materials` normalises common CSV header variants (`E1_Pa`, `rho_kgm3`, `ply_t_m`, etc.)
into canonical names (`E1`, `density`, `t_ply`) for consistent downstream access.

---

## Validation Results

## SA Optimisation Results

SA optimizer run across **8 random seeds** (8 000 iterations each), top 3 unique candidates
ranked by CLT Navier centre deflection (ascending = stiffer = better):

| CLT Rank | Plies | w_CLT [mm] | SA Objective | Stacking Sequence |
|----------|-------|-----------|-------------|-------------------|
| **#1** | 24 | **0.002031** | 0.1200 | `[0,−45,45,−45,45,−45,90,−45,45,−45,45,45,45,45,−45,45,−45,90,−45,45,−45,45,−45,0]` |
| **#2** | 20 | **0.003495** | 0.1000 | `[0,−45,−45,45,45,45,−45,45,−45,90,90,−45,45,−45,45,45,45,−45,−45,0]` |
| **#3** | 4  | **0.387517** | 0.0262 | `[−45,45,45,−45]` |

**Key insight:** The 4-ply `[±45]ₛ` candidate (#3) has the lowest SA objective but the
*highest* CLT deflection — it is the least stiff in bending. This occurs because the penalty
for minimum ply-fraction is zero at 4 plies (`required = int(4 × 0.1) = 0`), so the SA optimizer
converges to a pure ±45 solution that maximises in-plane shear stiffness rather than bending
stiffness D₁₁. The full CLT Navier evaluation (using IM7/8552 properties) correctly identifies
the 24-ply quasi-isotropic-rich sequence as the stiffest candidate.

CLT ranking validated as a reliable proxy for FEA ranking — Checkpoint 1 demonstrated
< 1% CLT/FEA deflection error for this plate geometry and material.

---

## Material Properties (IM7/8552)

Hexcel IM7 carbon fibre / 8552 epoxy — aerospace-grade unidirectional prepreg.
Source: `data/materials.csv`

| Property | Symbol | Value | Unit |
|----------|--------|-------|------|
| Longitudinal modulus | E₁ | 161 | GPa |
| Transverse modulus | E₂ | 11.4 | GPa |
| In-plane shear modulus | G₁₂ | 5.17 | GPa |
| Major Poisson's ratio | ν₁₂ | 0.32 | — |
| Density | ρ | 1600 | kg/m³ |
| Ply thickness | t_ply | 0.125 | mm |
| Fibre tensile strength | X_T | 2800 | MPa |
| Fibre compressive strength | X_C | 1600 | MPa |
| Matrix tensile strength | Y_T | 70 | MPa |
| Matrix compressive strength | Y_C | 200 | MPa |
| In-plane shear strength | S₁₂ | 100 | MPa |

To add a new material, append a row to `data/materials.csv` with the same column headers.

File: data/materials.csv
material,E1_Pa,E2_Pa,G12_Pa,nu12,rho_kgm3,S1T_Pa,S1C_Pa,S2T_Pa,S2C_Pa,S12_Pa,ply_t_m
IM7_8552,161e9,11.4e9,5.17e9,0.32,1600,2.8e9,1.6e9,70e6,200e6,100e6,0.000125
